Repository: verpassen/MyNotes

File: cutting-tools-type/coating.md
# Coating

## Basic on coating

```
- increase tool life
	-	as a barrier of thermal and chemical reaction
	-	prevent the direct contact of chips from substrate
- decrease the frictional force 
- enabling high cutting speed 
- corrosion prevention 
```

***

## Coating method

### Chemical Vapor Coating(CVD) & Physical Vapor coating(PVD)

```
-	差異
	-	CVD 鍍層厚度比PVD來的厚
			CVD 9-20 μm； PVD 2-3 μm
	-	CVD 所需的工作溫度和壓力相較PVD來的高
	_	CVD 因為要將鍍層的金屬元素或成分轉換成蒸氣，相對來說，可以使用的鍍層選擇較少
	
```

### CVD

```
-	coating temperature 
		CVD Process temperature is higher than PVD. 雖然現在也有MT-CVD(Medium-	temperature CVD) 或 PA-CVD(Plasma-assistant CVD)可以降到 攝氏500 -700
		不過相較於PVD的溫度(約攝氏500度)，相對而言還是高
		較高的工作溫度需求，可能造成WC表面形成eta-phase的表層，讓隔絕鍍層和母材
		使得整體的TRS(Transverse rupture strength)下降30%
	
-	CVD method
		HT-CVD\;(high temperature CVD)\; 900-1100°C
		MT-CVD\;(medium temperature CVD)\; 700-900 °C
		PA-CVD\;(plasma-assistant CVD)\; 450-650°C
		
```

### PVD

```
- PVD method 
	1.	thermal evaporation (vacuum evaporation) 蒸鍍
	2.	arc evaporation(arc-PVD)
	3.	cathode evaporation (sputtering) 濺鍍
	
- PVD 優缺點
	1. 相較HT-CVD 製成溫度較低(160 - 600 degree of cel
		> 較不會造成母材的材料強度下降
			對於溫度較敏感的材料也可以鍍層了 > 可供選擇鍍層的母材和鍍層變多了
		
	2.	對於鍍層前製程要求較高 (相較CVD)
			表面處理的要求或是製程中的控制 (因為 CVD鍍層的黏附性較佳)

```

*   multilayer cotaing system -為了改善不同coating method 的優缺點，可以混合使用不同的鍍層方法，來達到更好的刀具壽命、平衡鍍層和母材之間的連結強度、熱膨脹係數，來抵抗不同類型的磨耗機制，以增加刀具整體的壽命

    例如: 底層用CVD或是MT-CVD

不同鍍層對於不同磨耗機制的抵抗效果

| Coating | Abration Wear | Adhession Wear | Fatigue Wear | Plastic deformation | Chipping / Fracture | Try for a sharp edge |
| ------- | ------------- | -------------- | ------------ | ------------------- | ------------------- | -------------------- |
| PVD     | -             | +              | +            | -                   | +                   | +                    |
| CVD     | +             | 0              | 0            | +                   | 0                   | -                    |
| MT-CVD  | +             | 0              | 0            | +                   | 0                   | -                    |
| TiAlN   | +             | +              | 0            | +                   | -                   | 0                    |
| TiCN    | +             | 0              | 0            | 0                   | 0                   | 0                    |
| TiN     | 0             | 0              | 0            | 0                   | 0                   | 0                    |
| Al2O3   | ++            | +              | -            | +                   | -                   | -                    |

Note:　+ positive impact , - negative impact , 0 neutral impact

#### PVD

| 性能參數 | TiN  | TiCN | ZrN  | CrN  | TiAlN | AlTiN | TiZrN |
| ---- | ---- | ---- | ---- | ---- | ----- | ----- | ----- |
| 顏色   | 金黃色  | 紫紅色  | 黃白色  | 白色   | 藍紫色   | 藍紫色   | 青銅色   |
| 硬度Hv | 2800 | 4000 | 3000 | 2400 | 2800  | 4400  | 3600  |
| 厚度μm | 2-5  | 2-5  | 2-5  | 2-6  | 3-6   | 3-6   | 2-5   |
| 摩擦係數 | 0.5  | 0.4  | 0.55 | 0.5  | 0.6   | 0.4   | 0.55  |

***

#### \*\*<參考> \*\*

#### Nano hardness

```
- 單位 : Gigapascal (GPa), 
$$1 KGm^{-1} s^{-2} = 1Nm^{-2}$$
```

#### Application temperature

#### Friction coefficient
